Repository: jonelay/heat-sweep

# heat-sweep

Power-electronics thermal design exploration. Semiconductor loss models
(MOSFET and IGBT), lumped thermal networks (Foster and Cauer), device
parameter loading from TOML, and an append-only result store.

Sister project of [phase-sweep](https://github.com/jonelay/phase-sweep);
same registry / result-store / crossval architecture.

## What it does

heat-sweep reads a device definition from TOML and runs loss and thermal
models against it. A device TOML carries conduction parameters, switching
energy tables, body diode characteristics, and thermal impedance data -
all with explicit test conditions and provenance. The loss model computes
conduction and switching losses for MOSFET and IGBT topologies across an
operating point (switching frequency, DC bus, phase current, modulation
index, power factor). The thermal model solves for steady-state junction
temperature using Foster-to-Cauer conversion and iterative loss-temperature
coupling.

## Features

**Semiconductor loss**
- MOSFET conduction loss: closed-form and numerical integration paths
- IGBT conduction loss: linearized V_ce(I_c) model with temperature dependence
- Switching loss: interpolated from energy tables, averaged over a fundamental cycle

## Reference data

The `devices/prius_2004_igbt/` directory contains estimated parameters for
the 2004 Toyota Prius THS-II motor inverter IGBT, derived from ORNL
teardown reports and comparable commercial devices. No measured switching
data exists for this custom silicon - see
[`devices/prius_2004_igbt/README.md`](devices/prius_2004_igbt/README.md) for
sources and declared assumptions.

# ORNL HEV Benchmarking — Design Comparison

Cross-vehicle design and packaging comparison data from ORNL
benchmarking of Toyota hybrid electric drive systems.

## Source

> T. A. Burress, S. L. Campbell, C. L. Coomer, C. W. Ayers,
> A. A. Wereszczak, J. P. Cunningham, L. D. Marlino, L. E. Seiber,
> and H. T. Lin, "Evaluation of the 2010 Toyota Prius Hybrid Synergy
> Drive System," ORNL/TM-2010/253, Oak Ridge National Laboratory,
> March 2011.

U.S. Department of Energy publication, contract DE-AC05-00OR22725.
Public domain.

Available from OSTI.gov.

## Files

### design_comparison.csv

Tables 2.1 and 4.1 (pp. 5, 58). Key design parameters across four
Toyota HEVs: 2010 Prius, 2008 Lexus LS 600h, 2007 Camry Hybrid, and
2004 Prius. Motor, PCU, inverter, and boost converter specs.

### die_packaging.csv

Table 2.5 (p. 23). IGBT and diode die count, bond count, individual
die area, and total silicon area for motor inverter and boost converter
across the four vehicles.

| Column | Unit | Description |
|--------|------|-------------|
| `vehicle` | — | Vehicle model |
| `subsystem` | — | motor_inverter or boost_converter |
| `component` | — | IGBT or diode |
| `n_devices` | — | Number of dies |
| `bond_count_per_device` | — | Wire/ribbon bonds per die (blank if not reported) |
| `a_die_mm2` | mm² | Silicon area per die |
| `a_total_mm2` | mm² | Total silicon area (n × a_die) |

### motor_design.csv

Traction motor lamination geometry, assembly masses, stator winding,
casing, and magnet dimensions across seven machines. Long format: one
row per parameter, one column per machine.

**Two publications back this file.** ORNL/TM-2010/253 Table 2.7 (p. 46)
covers the four Toyota/Lexus machines. ORNL/SPR-2014/532 Table 1 (p. 21)
reprints those four columns and adds the 2012 Nissan LEAF, the 2014
Accord generator (`accord_g`), and the 2014 Accord motor (`accord_m`),
plus a magnet-mass-per-kW row. All 20 rows the two tables share are
identical, verified value by value — so this is one table extended, not
two tables merged, and neither publication owns a fact the other
contradicts.

> "Electrical and Electronics Systems Research Division FY 2014 Annual
> Progress Report," ORNL/SPR-2014/532, Oak Ridge National Laboratory.

Available from OSTI.gov.

| Column | Unit | Description |
|--------|------|-------------|
| `parameter` | — | Parameter name |
| `unit` | — | Unit, or `-` for dimensionless counts |
| `2010_prius`, `ls_600h`, `camry`, `2004_prius`, `leaf_2012`, `accord_g`, `accord_m` | varies | Value per machine; blank where the source leaves the cell empty |
| `source` | — | `both`, `TM-2010/253 T2.7`, or `SPR-2014/532 T1` |
| `comments` | — | ORNL's own comment, plus notes on approximate or non-numeric cells |

### magnet_hysteresis.csv

§2.3.3 (p. 49). Remanent flux density and intrinsic coercivity of the
2010 Prius motor magnet, measured on a Walker Scientific AMH-40
hysteresisgraph.

| Column | Unit | Description |
|--------|------|-------------|
| `vehicle`, `component` | — | Which magnet |
| `temperature_C` | degC | Magnet temperature during the test |
| `br_kG`, `br_T` | kG, T | Remanent flux density, as published and in SI |
| `hci_kOe`, `hci_kAm` | kOe, kA/m | Intrinsic coercivity, as published and in SI |
| `source_figure` | — | Figure the value came from |
| `basis` | — | Provenance of the value |

File: data/ornl_hev_benchmarking/magnet_hysteresis.csv
vehicle,component,temperature_C,br_kG,br_T,hci_kOe,hci_kAm,source_figure,basis
2010 Prius,motor,114,12.20,1.220,14.36,1142.7,2.68,stated in text
2010 Prius,motor,215,10.51,1.051,5.45,433.7,2.69,stated in text
